Repository: takuminal/Share

## マテリアルズインフォマティクス

#### 材料開発の諸問題
　近年、材料工学の分野では、シミュレーションや機械学習などのアルゴリズムを活用して研究開発を加速する取り組みが盛んになっています。特に、機械学習などのデータ駆動型のアプローチを用いる場合、これをマテリアルズインフォマティクス（MI）と呼びます。しかし、従来の研究開発は理論に基づく演繹的なアプローチで進められてきたため、帰納的な手法である機械学習は研究者の従来のアプローチとは異なる性質を持っています。また、MIはデータドリブンな性質のため、大量の実験データが必要となり、まずはビッグデータの構築が求められます。
機械学習に対し、
研究者の中には、帰納的な手法で解を求めることができても、それがブラックボックスである場合には意味がないと感じる人もいれば、自分たちの役割が単なる実験実行者に限定されるのではないかと懸念する人もいます。

これらの背景から、MIの導入が研究開発の現場で浸透しにくい、または誤解を受けやすい状況があります。これは、日本の製造業の開発力低下だけでなく、IT化の遅れにも繋がりかねません。多くの若手研究者がこの課題を実感していると思います。機械学習は、研究者の演繹的な思考を代替するものではなく、それを補完し、加速させるためのものです。人間の時間は限られており、価値が高いため、アルゴリズムで実行できるタスクは、特に少子化が進む先進国では、人間が行うべきではありません。

研究開発の効率をアルゴリズム化によって高め、より迅速かつ高度な材料開発を促進することで、環境問題や社会問題をより多く、より速く解決できるようなシステムを構築することが求められます。このような取り組みを、日本が世界に先駆けて推進することを強く望みます。

### View 1 構造物性相関

　材料の性質は、その構造に依拠します。構造は、分子のつながり方を意味する化学構造、それら分子の物理的相互作用(水素結合、スタッキング)、それにより形成される高次構造(ヘリックス、シート、結晶)などがあります。
 実際には、それら材料は単独ではなく、複数の材料を組み合わせることにより、目的性能を発現させようとします(本当は混ぜたくないんだけど仕方がないんだ。。).

 このように複雑怪奇な経歴を持つ材料のことについて、そのすべてを完全に把握できている技術者はいません。それは、「iPhoneを作れる一人の人間」がいない事と同じです。こんなですから、「経験と勘で何とかする」のは仕方がないことなのかもしれません。それでも、研究者たるもの、なぜ性能が発現するのかを知りたいし理解したいのです。
 
　それは個人的な知的好奇心を満たすためではありません。「再現性」という非常に重要な性質を得る為です。再現性は、「昨日できた二重飛びが今日もできる」ことであり、また「あの製品で出た性能を、同じ手法を使って別の製品でもできる」ことです。ちなみに、研究という文脈での再現性は、体系立てられた理論に基づく性質であるべきです。というのも、縄跳びの例ような、経験と勘での再現性は「その人」の脳のニューラルネットワークに存在する学習済みモデルなので、ハードウェアが朽ちると自然消滅します。

　材料が階層構造を持ち、複雑であり、その化学組成をトレースできないことが、材料の性能発現機構をブラックボックス化している一因と考えます。であるならば、可能な限りトレースできるようにする為、アルゴリズムの力を借りてみようと考え、設計したアプリケーションが、「FunctionSpace」です

### Function Space　

　このアプリケーションでは、外部データベース(PubChem ; by National Institute of Health)へのアクセスによる化合物の検索、構造変換、MWなどパラメータ計算、重量当たり官能基量の計算、およびデータ蓄積機能を有します。例えば、ethanol(CH3CH2OH)を検索した場合、PubChemAPI経由でSMILES(CCO)が取得されます。取得されたSMILESをSMARTSにより解析し、Methyl:1, Methylene:1, Hydroxy:1　といった具合に、官能基の個数をカウントし、分子量で割る事で、単位重量当たりの官能基量(mol/g)を算出します。この官能基量が化合物、材料の物性に対する説明変数であり、分子の特徴量となります。

 ここまでは、純物質での概念であり、まめな研究者であれば手動でスプレッドシートにまとめているかもしれません。一方、ここから化学反応や混合を経た後に得られる階層的な状態にまで、官能基量を管理することは、原理的には可能も、その煩雑さから現実的には不可能です。Function Spaceでは、アクリル重合における官能基空間座標の追跡を目的として設計されており、モノマーその他純物質の官能基組成情報検索システムであるmonomer.py、それにより登録された原料のうち複数種類のモノマーからなる重合組成物を管理するPolymer.py、
 最終的に異種原料、ポリマー同士の混合物を管理するMixture.py、により、高次の実験フローにも対応した、官能基空間上の座標情報のトレースを可能にします。

 また、種々のサンプルが持つ性能を記録することも可能であり、その性能に対して、どの官能基が最も有効に寄与しているかを一目で可視化することが出来ます(Visualize.py)

仕様に際しては、README.pdfをご覧ください。


```python

```


```python

```


```python

```


```python

```


```python

```


```python

```

File: 多元共重合解析/Qe_value.csv
,Monomer ,Q,e,MW,Monomer
0,Acenaphthylene,0.72,-1.88,,Acenaphthylene
1,phenyl Acetylene,0.45,0.1,,phenyl Acetylene
2,trimethyl Aconitate,0.25,2.27,,trimethyl Aconitate
3,Acrolein,0.8,1.31,56.064,Acrolein
4,methyl Acrolein,1.83,0.71,,methyl Acrolein
5,Acrylamide,0.23,0.54,,Acrylamide
6,N-methylol Acrylamide,0.52,1.15,,N-methylol Acrylamide
7,N-octadecyl Acrylamide,0.66,1.64,,N-octadecyl Acrylamide
8,benzyl Acrylate,0.33,1.13,,benzyl Acrylate
9,butyl Acrylate,0.38,0.85,128.17,butyl Acrylate
10,2-chloroethyl Acrylate,0.49,1.03,,2-chloroethyl Acrylate
11,methyl α-chloro- Acrylate,2.43,0.35,,methyl α-chloro- Acrylate
12,methyl α-cyano- Acrylate,4.91,0.91,,methyl α-cyano- Acrylate
13,ethyl Acrylate,0.41,0.55,100.12,ethyl Acrylate
14,methyl Acrylate,0.45,0.64,86.09,methyl Acrylate
15,octadecyl Acrylate,0.33,1.26,324.549,octadecyl Acrylate
16,octyl Acrylate,0.63,2.01,184.279,octyl Acrylate
17,2-nitrobutyl Acrylate,0.69,1.09,,2-nitrobutyl Acrylate
18,methyl α-phenyl- Acrylate,5.19,0.96,,methyl α-phenyl- Acrylate
19,Acrylic Acid,0.83,0.88,72.06,Acrylic Acid
20,Acrylonitrile (reference),0.48,1.23,,Acrylonitrile (reference)
21,Acryloyl chloride,1.82,1.92,,Acryloyl chloride
22,Allyl acetate,0.24,-1.07,,Allyl acetate
23,Allyl chloride,0.026,-0.6,,Allyl chloride
24,"N,N-divinyl Aniline",0.26,-0.68,,"N,N-divinyl Aniline"
25,vinylmercapto- Benzothiazole,0.36,-0.44,,vinylmercapto- Benzothiazole
26,ethyl Butadiene-1-carboxylate,1.67,1.26,,ethyl Butadiene-1-carboxylate
27,"diethyl 1,4-dicarboxylate- Butadiene",1.94,1.39,,"diethyl 1,4-dicarboxylate- Butadiene"
28,2-chloro- Butadiene,10.52,1.2,,2-chloro- Butadiene
29,2-fluoro- Butadiene,1.88,0.63,,2-fluoro- Butadiene
30,N-vinyl Carbazole,0.26,-1.29,,N-vinyl Carbazole
31,N-methyl- Citraconimide,0.87,1.58,,N-methyl- Citraconimide
32,Crotonaldehyde,0.023,0.84,,Crotonaldehyde
33,Crotonic acid,0.017,0.89,,Crotonic acid
34,Diallylphthalate,0.031,-0.26,,Diallylphthalate
35,Ethylene,0.016,0.05,28.05,Ethylene
36,tetrachloro- Ethylene,0.001,1.24,,tetrachloro- Ethylene
37,trichloro- Ethylene,0.01,1.29,,trichloro- Ethylene
38,diphenyl- Ethylene,0.17,-1.71,,diphenyl- Ethylene
39,diethyl Fumarate,0.25,2.26,,diethyl Fumarate
40,diisopropyl Fumarate,0.11,2.58,,diisopropyl Fumarate
41,tetrachloro- Hexatriene,1.83,0.94,,tetrachloro- Hexatriene
42,N-vinyl lmidazole,0.11,-0.68,,N-vinyl lmidazole
43,Isoprene,1.99,-0.55,,Isoprene
44,Isopropenyl isocyanate,0.18,-1.05,,Isopropenyl isocyanate
45,Isopropenyl methyl ketone,1.03,0.64,,Isopropenyl methyl ketone
46,ltaconic acid,0.78,1.07,,ltaconic acid
47,diethyl Maleate,0.053,1.08,172.17,diethyl Maleate
48,Maleic anhydride,0.86,3.69,98.056,Maleic anhydride
49,N-(2-chlorophenyl)- Maleimide,2.29,2.87,,N-(2-chlorophenyl)- Maleimide
50,N-phenyl- Methacrylamide,0.4,0.19,,N-phenyl- Methacrylamide
51,benzyl Methacrylate,0.88,0.35,176.215,benzyl Methacrylate
52,2-bromoethyl Methacrylate,1.18,0.74,,2-bromoethyl Methacrylate
53,butyl Methacrylate,0.82,0.28,142.197,butyl Methacrylate
54,isobutyl Methacrylate,0.82,0.27,142.197,isobutyl Methacrylate
55,stearyl Methacrylate,,,,stearyl Methacrylate
56,2-chloroethyl Methacrylate,1.04,0.31,,2-chloroethyl Methacrylate
57,ferrocenylmethyl Methacrylate,0.22,0.65,,ferrocenylmethyl Methacrylate
58,glycidyl Methacrylate,0.96,0.25,142.154,glycidyl Methacrylate
59,2-hydroxyethyl Methacrylate,1.78,-0.39,130.143,2-hydroxyethyl Methacrylate
60,2-hydroxypropyl Methacrylate,4.38,1.86,144.17,2-hydroxypropyl Methacrylate
61,methyl Methacrylate,0.78,0.4,100.1169,methyl Methacrylate
62,isobornyl Methacrylate,0.54,0.41,222.327,isobornyl Methacrylate
63,"2,2,6,6-tetramethyl-4-piperidinyl- Methacrylate",0.52,-1.09,,"2,2,6,6-tetramethyl-4-piperidinyl- Methacrylate"
64,phenyl Methacrylate,1.25,0.79,,phenyl Methacrylate
65,Methacrylic acid,0.98,0.62,86.0899,Methacrylic acid
66,Methacrylonitrile,0.86,0.68,,Methacrylonitrile
67,Methacryloylacetone,5.47,-0.76,,Methacryloylacetone
68,Methylenebutyrolactone,2.48,0.83,,Methylenebutyrolactone
69,"6,6-dimethyl-4,8-dioxaspiro(2,5)- Oct-1-ene",0.25,0.61,,"6,6-dimethyl-4,8-dioxaspiro(2,5)- Oct-1-ene"
70,2-isopropenyl- Oxazoline,0.59,-0.64,,2-isopropenyl- Oxazoline
71,"2-isopropenyl-4,4-dimethyl- Oxazoline",0.87,0.34,,"2-isopropenyl-4,4-dimethyl- Oxazoline"
72,"3,3,3-trichloro- Propene",0.03,1.0,,"3,3,3-trichloro- Propene"
73,3-(2-vinyl)-6-methyl- Pyridazinone,0.57,0.24,,3-(2-vinyl)-6-methyl- Pyridazinone
74,"3-(2-vinyl)-6-methyl-4,5-dihydro- Pyridazinone",0.18,-0.32,,"3-(2-vinyl)-6-methyl-4,5-dihydro- Pyridazinone"
75,2-methyl-5-vinyl- Pyridine,1.32,-0.66,,2-methyl-5-vinyl- Pyridine
76,2-vinyl- Pyridine,1.41,-0.42,,2-vinyl- Pyridine
77,2-vinyl-5-ethyl- Pyridine,1.29,-0.91,,2-vinyl-5-ethyl- Pyridine
78,4-vinyl- Pyridine,2.47,0.84,,4-vinyl- Pyridine
79,Styrene,1.0,-0.8,104.15,Styrene
80,3-tri-n-butylstannyl- Styrene,0.014,-0.61,,3-tri-n-butylstannyl- Styrene
81,"2,5-dichloro- Styrene",1.5,0.94,,"2,5-dichloro- Styrene"
82,p-chloromethyl- Styrene,1.39,-0.38,,p-chloromethyl- Styrene
83,p-1-(2-hydroxypropyl)- Styrene,1.08,-0.35,,p-1-(2-hydroxypropyl)- Styrene
84,α-methoxy Styrene,1.53,-1.4,,α-methoxy Styrene
85,α-methyl Styrene,0.97,-0.81,,α-methyl Styrene
86,p-methyl Styrene,1.1,-0.63,,p-methyl Styrene
87,N-vinyl Succinimide,0.19,-1.42,,N-vinyl Succinimide
88,1-vinyl- Tetrazole,0.13,-0.14,,1-vinyl- Tetrazole
89,5-phenyl-2-(4'-vinyl)-phenyl- Tetrazole,1.11,0.53,,5-phenyl-2-(4'-vinyl)-phenyl- Tetrazole
90,"N,N-methyl-vinyl- Toluenesulphonamide",0.18,-0.53,,"N,N-methyl-vinyl- Toluenesulphonamide"
91,Triallyl citrate,0.054,0.26,,Triallyl citrate
92,Vinyl acetate,0.026,-0.88,86.09,Vinyl acetate
93,Vinyl benzoate,0.03,-0.89,,Vinyl benzoate
94,Vinyl bromide,0.038,-0.23,,Vinyl bromide
95,Vinyl isobutyl ether,0.03,-1.27,,Vinyl isobutyl ether
96,Vinyl isobutyl sulfide,0.49,-0.95,,Vinyl isobutyl sulfide
97,Vinyl tert-butyl sulfide,0.046,-2.2,,Vinyl tert-butyl sulfide
98,Vinyl chloride,0.056,0.16,,Vinyl chloride
99,Vinyl chloroacetate,0.039,-1.61,,Vinyl chloroacetate
100,Vinyl dichloroacetate,0.059,-1.38,,Vinyl dichloroacetate
101,Vinyl 2-chloroethyl ether,0.019,-1.64,,Vinyl 2-chloroethyl ether
102,Vinyl chloromethyl ketone,16.0,1.78,,Vinyl chloromethyl ketone
103,Vinyl cymantrene,0.39,-0.57,,Vinyl cymantrene
104,Vinyl dodecyl ether,0.041,-1.69,,Vinyl dodecyl ether
105,Vinylene carbonate,0.04,-0.49,,Vinylene carbonate
106,Vinyl ethyl ether,0.018,-1.8,,Vinyl ethyl ether
107,Vinyl ethyl oxalate,0.056,-0.65,,Vinyl ethyl oxalate
108,Vinyl ethyl sulfide,0.27,-1.31,,Vinyl ethyl sulfide
